Repository: sonoransun/feaweld

# feaweld

Finite element analysis toolkit for weld joint stress, fatigue life, and structural integrity assessment.

## Overview

feaweld is a Python package for engineers who need to evaluate welded connections in metal structures. It covers the full analysis workflow from parametric joint geometry and mesh generation through FEA solving, post-processing, fatigue assessment, and visualization — producing HTML reports with embedded engineering figures.

The package implements methods from major welding and pressure vessel codes (ASME VIII, IIW, DNV-RP-C203, AWS D1.1, BS 7910, API 579) and ships with a reference database of 49 materials, 80 IIW weld detail categories, S-N curves for three standards, CCT diagrams for 20 steel grades, and parametric SCF data for 10 weld geometries. Analysis cases are defined in YAML and can be run individually or as concurrent parametric studies with automated comparison reporting.

Beyond conventional deterministic methods, feaweld includes probabilistic fatigue assessment (Monte Carlo with Latin Hypercube Sampling), machine-learning fatigue predictors (Random Forest / XGBoost with transfer learning), multi-scale material modeling (Hall-Petch, dislocation density, phase transformation), and a digital twin framework for real-time sensor integration and Bayesian model updating.

## Visual Overview

<table>
<tr>
<td width="50%"><img src="docs/images/example_sn_curve.svg" alt="S-N Curve"></td>
<td width="50%"><img src="docs/images/example_through_thickness.svg" alt="Through-Thickness Linearization"></td>
</tr>
<tr>
<td><em>S-N fatigue curve with operating point, regime bands, and CAFL</em></td>
<td><em>Through-thickness stress linearization per ASME VIII</em></td>
</tr>
<tr>
<td width="50%"><img src="docs/images/example_hotspot.svg" alt="Hot-Spot Extrapolation"></td>
<td width="50%"><img src="docs/images/example_dong.svg" alt="Dong Decomposition"></td>
</tr>
<tr>
<td><em>IIW hot-spot stress extrapolation with weld toe schematic</em></td>
<td><em>Dong structural stress decomposition (membrane + bending)</em></td>
</tr>
<tr>
<td width="50%"><img src="docs/images/example_3d_stress.png" alt="3D Stress Contour"></td>
<td width="50%"><img src="docs/images/example_sobol.svg" alt="Sobol Sensitivity Indices"></td>
</tr>
<tr>
<td><em>3D von Mises stress contour (PyVista, embedded in HTML reports)</em></td>
<td><em>Sobol global sensitivity indices from probabilistic analysis</em></td>
</tr>
</table>

## How It Works

### Joint Types

feaweld supports five parametric weld joint geometries, each defined by plate thickness, weld leg size, and connection dimensions:

### Hot-Spot Stress Method

The IIW hot-spot method extracts structural stress at the weld toe by extrapolating from reference points away from the stress concentration zone:

### Through-Thickness Linearization

ASME VIII Division 2 decomposes the actual stress distribution into membrane, bending, and peak components for comparison against code allowables:

### S-N Fatigue Assessment

Fatigue life is predicted using S-N curves from IIW, DNV, or ASME standards with proper handling of the knee point (CAFL) and variable-amplitude loading via Miner's rule:

### Dong Mesh-Insensitive Structural Stress

The Battelle/Dong method uses nodal force equilibrium at the weld toe to compute structural stress, eliminating mesh sensitivity:

### Goldak Heat Source

Welding simulation uses the Goldak double-ellipsoid heat source model for accurate thermal cycle prediction:

### Strain Energy Density (SED)

The Lazzarin SED method averages strain energy density over a control volume at the notch tip, providing a local damage parameter:

## Key Capabilities

**Structural Analysis**
- Dual FEA solver backend: FEniCSx (nonlinear thermomechanical) and CalculiX (standard linear/thermal)
- Six YAML-selectable solver types: linear elastic, elastoplastic (J2 radial return), steady/transient thermal, sequentially coupled thermomechanical, and creep relaxation
- Full load application from YAML: axial, shear, bending moment (self-equilibrating nodal couples), pressure, and thermal-expansion loading
- Five parametric joint types: fillet T-joint, butt weld, lap joint, corner joint, cruciform
- Goldak double-ellipsoid heat source for welding simulation with element birth-death
- Norton-Bailey creep for post-weld heat treatment (PWHT) stress relaxation, wired into the YAML pipeline

# List available materials
feaweld materials

# Live digital-twin dashboard with synthetic demo data
feaweld twin dashboard --demo
```

See [`examples/README.md`](examples/README.md) for all runnable examples and
which optional extras each one needs.

**Programmatic usage:**

```python
from feaweld.pipeline.workflow import AnalysisCase, run_analysis
from feaweld.pipeline.report import generate_report

case = AnalysisCase(name="my_joint")
result = run_analysis(case)
generate_report(result, "output/")
```

File: src/feaweld/data/sn_curves/iiw_weld_details.json
[
  {"detail_number": 1, "description": "Rolled or extruded products, base material, surface ground", "fat_class": 160, "joint_type": "none", "loading": "direct_stress", "weld_type": "none", "requirements": "Surface free of cracks and notches"},
  {"detail_number": 2, "description": "Rolled or extruded products, base material, as-rolled", "fat_class": 140, "joint_type": "none", "loading": "direct_stress", "weld_type": "none", "requirements": "Sharp edges removed"},
  {"detail_number": 3, "description": "Rolled or extruded products, base material, flame cut", "fat_class": 125, "joint_type": "none", "loading": "direct_stress", "weld_type": "none", "requirements": "Drag lines within limits"},
  {"detail_number": 4, "description": "Machine gas-cut or sheared material, sharp edges removed", "fat_class": 140, "joint_type": "none", "loading": "direct_stress", "weld_type": "none", "requirements": "Re-entrant corners avoided"},
  {"detail_number": 5, "description": "Thermally cut edges, corners removed, no surface repair", "fat_class": 125, "joint_type": "none", "loading": "direct_stress", "weld_type": "none", "requirements": "Surface roughness < 0.5mm"},
  {"detail_number": 6, "description": "Base material with bolt holes, reamed or drilled", "fat_class": 112, "joint_type": "none", "loading": "direct_stress", "weld_type": "none", "requirements": "No flame-cut holes"},
  {"detail_number": 7, "description": "Base material with sheared edges, no re-entrant corners", "fat_class": 100, "joint_type": "none", "loading": "direct_stress", "weld_type": "none", "requirements": "Edges dressed smooth"},
  {"detail_number": 8, "description": "Rolled section with surface imperfections < 1mm depth", "fat_class": 125, "joint_type": "none", "loading": "direct_stress", "weld_type": "none", "requirements": "Imperfections smoothly blended"},
  {"detail_number": 9, "description": "Cast steel, defect-free surface, inspected", "fat_class": 100, "joint_type": "none", "loading": "direct_stress", "weld_type": "none", "requirements": "Full NDT inspection"},
  {"detail_number": 10, "description": "Forged components, machined surface", "fat_class": 140, "joint_type": "none", "loading": "direct_stress", "weld_type": "none", "requirements": "Surface roughness < 0.25mm"},

  {"detail_number": 100, "description": "Longitudinal butt weld, double-sided, ground flush, NDT", "fat_class": 125, "joint_type": "butt", "loading": "direct_stress", "weld_type": "ground_flush", "requirements": "Full penetration, NDT verified"},
  {"detail_number": 101, "description": "Longitudinal butt weld, double-sided, as-welded", "fat_class": 112, "joint_type": "butt", "loading": "direct_stress", "weld_type": "as_welded", "requirements": "Full penetration, NDT verified"},
  {"detail_number": 102, "description": "Longitudinal butt weld, single-sided with backing strip", "fat_class": 100, "joint_type": "butt", "loading": "direct_stress", "weld_type": "backing_strip", "requirements": "Backing strip continuous"},
  {"detail_number": 103, "description": "Longitudinal butt weld, single-sided without backing", "fat_class": 90, "joint_type": "butt", "loading": "direct_stress", "weld_type": "single_side", "requirements": "Controlled root penetration"},
  {"detail_number": 104, "description": "Longitudinal fillet weld, continuous, both sides", "fat_class": 100, "joint_type": "fillet", "loading": "direct_stress", "weld_type": "fillet", "requirements": "No stop-starts in critical area"},
  {"detail_number": 105, "description": "Longitudinal fillet weld, intermittent", "fat_class": 80, "joint_type": "fillet", "loading": "direct_stress", "weld_type": "fillet_intermittent", "requirements": "Minimum gap requirements met"},
  {"detail_number": 106, "description": "Continuous automatic longitudinal fillet weld", "fat_class": 100, "joint_type": "fillet", "loading": "direct_stress", "weld_type": "fillet", "requirements": "Automatic welding, no stop-start"},
  {"detail_number": 107, "description": "Longitudinal butt weld made from one side, full pen", "fat_class": 90, "joint_type": "butt", "loading": "direct_stress", "weld_type": "single_side", "requirements": "Root quality verified by NDT"},
  {"detail_number": 108, "description": "Longitudinal butt weld with permanent backing bar", "fat_class": 80, "joint_type": "butt", "loading": "direct_stress", "weld_type": "permanent_backing", "requirements": "Backing bar continuously welded"},
  {"detail_number": 109, "description": "Longitudinal partial-penetration butt weld", "fat_class": 63, "joint_type": "butt", "loading": "direct_stress", "weld_type": "partial_pen", "requirements": "Root gap controlled"},

  {"detail_number": 200, "description": "Transverse butt weld, ground flush, NDT verified", "fat_class": 112, "joint_type": "butt", "loading": "direct_stress", "weld_type": "ground_flush", "requirements": "Full penetration, ground flush to plate surface, NDT verified"},
  {"detail_number": 201, "description": "Transverse butt weld, as-welded, double-sided", "fat_class": 90, "joint_type": "butt", "loading": "direct_stress", "weld_type": "as_welded", "requirements": "Full penetration, NDT verified"},
  {"detail_number": 202, "description": "Transverse butt weld, as-welded, single-sided with backing", "fat_class": 80, "joint_type": "butt", "loading": "direct_stress", "weld_type": "backing_strip", "requirements": "Backing strip left in place"},
  {"detail_number": 203, "description": "Transverse butt weld, single-sided without backing", "fat_class": 71, "joint_type": "butt", "loading": "direct_stress", "weld_type": "single_side", "requirements": "Controlled root quality"},
  {"detail_number": 204, "description": "Transverse butt weld between plates of different width", "fat_class": 90, "joint_type": "butt", "loading": "direct_stress", "weld_type": "as_welded", "requirements": "Slope transition <= 1:4"},
  {"detail_number": 205, "description": "Transverse butt weld between plates of different thickness", "fat_class": 80, "joint_type": "butt", "loading": "direct_stress", "weld_type": "as_welded", "requirements": "Slope transition <= 1:4"},
  {"detail_number": 206, "description": "Transverse butt weld, ground flush, on permanent backing", "fat_class": 90, "joint_type": "butt", "loading": "direct_stress", "weld_type": "ground_flush", "requirements": "Backing bar fillet welded continuously"},
  {"detail_number": 207, "description": "Transverse butt weld at flange-web junction, ground flush", "fat_class": 100, "joint_type": "butt", "loading": "direct_stress", "weld_type": "ground_flush", "requirements": "Full pen through flange"},
  {"detail_number": 208, "description": "Transverse butt weld at flange-web, as-welded", "fat_class": 80, "joint_type": "butt", "loading": "direct_stress", "weld_type": "as_welded", "requirements": "Full pen, cope hole provided"},
  {"detail_number": 209, "description": "Transverse butt weld with misalignment <= 0.1t", "fat_class": 90, "joint_type": "butt", "loading": "direct_stress", "weld_type": "as_welded", "requirements": "Misalignment verified"},
  {"detail_number": 210, "description": "Transverse butt weld with misalignment <= 0.15t", "fat_class": 80, "joint_type": "butt", "loading": "direct_stress", "weld_type": "as_welded", "requirements": "Misalignment verified"},
  {"detail_number": 211, "description": "Transverse butt weld, partial penetration", "fat_class": 63, "joint_type": "butt", "loading": "direct_stress", "weld_type": "partial_pen", "requirements": "Depth of penetration verified"},
  {"detail_number": 212, "description": "Transverse butt weld, ground flush, overhead position", "fat_class": 100, "joint_type": "butt", "loading": "direct_stress", "weld_type": "ground_flush", "requirements": "Full pen, overhead weld quality verified"},
  {"detail_number": 213, "description": "Transverse butt weld in tubular connection", "fat_class": 90, "joint_type": "butt", "loading": "direct_stress", "weld_type": "as_welded", "requirements": "Full pen, NDT verified"},
  {"detail_number": 214, "description": "Transverse butt weld in pipe, single-sided root", "fat_class": 71, "joint_type": "butt", "loading": "direct_stress", "weld_type": "single_side", "requirements": "Root quality per applicable code"},
  {"detail_number": 215, "description": "Transverse butt weld, temporary backing removed, ground", "fat_class": 100, "joint_type": "butt", "loading": "direct_stress", "weld_type": "ground_flush", "requirements": "Back-gouged and re-welded or ground flush"},

  {"detail_number": 300, "description": "Cruciform joint, full penetration K-butt welds, ground flush", "fat_class": 90, "joint_type": "cruciform", "loading": "direct_stress", "weld_type": "full_pen", "requirements": "Full penetration verified by NDT"},
  {"detail_number": 301, "description": "Cruciform joint, full penetration K-butt welds, as-welded", "fat_class": 80, "joint_type": "cruciform", "loading": "direct_stress", "weld_type": "full_pen", "requirements": "Full penetration, toe angle <= 60 deg"},
  {"detail_number": 302, "description": "Cruciform joint, fillet welds, toe failure", "fat_class": 63, "joint_type": "cruciform", "loading": "direct_stress", "weld_type": "fillet", "requirements": "Fillet weld leg >= 0.7t"},
  {"detail_number": 303, "description": "Cruciform joint, fillet welds, root failure", "fat_class": 45, "joint_type": "cruciform", "loading": "direct_stress", "weld_type": "fillet", "requirements": "Root gap controlled, throat verified"},
  {"detail_number": 304, "description": "T-joint, full penetration butt weld, ground flush", "fat_class": 90, "joint_type": "t_joint", "loading": "direct_stress", "weld_type": "full_pen", "requirements": "Full penetration, flush ground both sides"},
  {"detail_number": 305, "description": "T-joint, full penetration butt weld, as-welded", "fat_class": 80, "joint_type": "t_joint", "loading": "direct_stress", "weld_type": "full_pen", "requirements": "Full penetration, toe angle <= 60 deg"},
  {"detail_number": 306, "description": "T-joint, fillet welds, load-carrying", "fat_class": 63, "joint_type": "t_joint", "loading": "direct_stress", "weld_type": "fillet", "requirements": "Throat dimension verified"},
  {"detail_number": 307, "description": "T-joint, partial penetration plus fillet welds", "fat_class": 71, "joint_type": "t_joint", "loading": "direct_stress", "weld_type": "partial_pen_fillet", "requirements": "Combined throat >= t"},
  {"detail_number": 308, "description": "Cruciform with full pen and ground transition", "fat_class": 90, "joint_type": "cruciform", "loading": "direct_stress", "weld_type": "full_pen", "requirements": "Smooth transition, R >= 4t"},
  {"detail_number": 309, "description": "T-joint, single-sided fillet weld", "fat_class": 56, "joint_type": "t_joint", "loading": "direct_stress", "weld_type": "fillet", "requirements": "Root gap < 1mm"},
  {"detail_number": 310, "description": "Cruciform joint, asymmetric fillet welds", "fat_class": 56, "joint_type": "cruciform", "loading": "direct_stress", "weld_type": "fillet", "requirements": "Smaller weld size governs"},
  {"detail_number": 311, "description": "T-joint, fillet welds, bending in transverse plate", "fat_class": 71, "joint_type": "t_joint", "loading": "bending", "weld_type": "fillet", "requirements": "Throat dimension verified"},
  {"detail_number": 312, "description": "Cruciform joint, fillet welds, shear in weld throat", "fat_class": 80, "joint_type": "cruciform", "loading": "shear", "weld_type": "fillet", "requirements": "Shear area computed on throat"},
  {"detail_number": 313, "description": "T-joint, double fillet welds, large attachment", "fat_class": 56, "joint_type": "t_joint", "loading": "direct_stress", "weld_type": "fillet", "requirements": "Attachment width > 100mm"},
  {"detail_number": 314, "description": "Cruciform with stiffening plate, full pen", "fat_class": 80, "joint_type": "cruciform", "loading": "direct_stress", "weld_type": "full_pen", "requirements": "Stiffener aligned with load path"},
  {"detail_number": 315, "description": "T-joint, tubular branch, full pen butt weld", "fat_class": 71, "joint_type": "t_joint", "loading": "direct_stress", "weld_type": "full_pen", "requirements": "Branch-to-chord ratio < 0.8"},

  {"detail_number": 400, "description": "Non-load-carrying transverse attachment, as-welded, t<=50mm", "fat_class": 80, "joint_type": "attachment", "loading": "direct_stress", "weld_type": "fillet", "requirements": "Attachment thickness <= 50mm"},
  {"detail_number": 401, "description": "Non-load-carrying transverse attachment, as-welded, t>50mm", "fat_class": 71, "joint_type": "attachment", "loading": "direct_stress", "weld_type": "fillet", "requirements": "Attachment thickness > 50mm"},
  {"detail_number": 402, "description": "Non-load-carrying transverse attachment, ground flush", "fat_class": 90, "joint_type": "attachment", "loading": "direct_stress", "weld_type": "ground_flush", "requirements": "Weld ground flush to plate surface"},
  {"detail_number": 403, "description": "Transverse attachment on beam flange, fillet welded", "fat_class": 80, "joint_type": "attachment", "loading": "direct_stress", "weld_type": "fillet", "requirements": "Attachment width <= 100mm"},
  {"detail_number": 404, "description": "Transverse attachment, thick plate (t > 25mm)", "fat_class": 71, "joint_type": "attachment", "loading": "direct_stress", "weld_type": "fillet", "requirements": "Size effect applies"},
  {"detail_number": 405, "description": "Longitudinal non-load-carrying attachment, L <= 50mm", "fat_class": 80, "joint_type": "attachment", "loading": "direct_stress", "weld_type": "fillet", "requirements": "Attachment length <= 50mm"},
  {"detail_number": 406, "description": "Longitudinal non-load-carrying attachment, 50 < L <= 100mm", "fat_class": 71, "joint_type": "attachment", "loading": "direct_stress", "weld_type": "fillet", "requirements": "Attachment length 50-100mm"},
  {"detail_number": 407, "description": "Longitudinal non-load-carrying attachment, L > 100mm", "fat_class": 63, "joint_type": "attachment", "loading": "direct_stress", "weld_type": "fillet", "requirements": "Attachment length > 100mm"},
  {"detail_number": 408, "description": "Longitudinal attachment with transition radius R >= 150mm", "fat_class": 90, "joint_type": "attachment", "loading": "direct_stress", "weld_type": "fillet", "requirements": "Smooth ground transition"},
  {"detail_number": 409, "description": "Longitudinal attachment with transition radius 50 <= R < 150mm", "fat_class": 80, "joint_type": "attachment", "loading": "direct_stress", "weld_type": "fillet", "requirements": "Ground transition radius"},
  {"detail_number": 410, "description": "Gusset plate welded to beam flange, ground transition", "fat_class": 90, "joint_type": "attachment", "loading": "direct_stress", "weld_type": "fillet", "requirements": "Transition ground smooth, R >= 150mm"},
  {"detail_number": 411, "description": "Gusset plate welded to beam flange, as-welded", "fat_class": 71, "joint_type": "attachment", "loading": "direct_stress", "weld_type": "fillet", "requirements": "Cope cut at gusset end"},
  {"detail_number": 412, "description": "Shear connector, stud welded to beam flange", "fat_class": 80, "joint_type": "attachment", "loading": "direct_stress", "weld_type": "stud", "requirements": "Stud base diameter verified"},
  {"detail_number": 413, "description": "Transverse attachment with partial pen weld", "fat_class": 71, "joint_type": "attachment", "loading": "direct_stress", "weld_type": "partial_pen", "requirements": "Partial penetration depth specified"},

  {"detail_number": 500, "description": "Lap joint, fillet welded, transverse load, L/t >= 2", "fat_class": 63, "joint_type": "lap", "loading": "direct_stress", "weld_type": "fillet", "requirements": "Overlap ratio L/t >= 2"},
  {"detail_number": 501, "description": "Lap joint, fillet welded, transverse load, L/t < 2", "fat_class": 56, "joint_type": "lap", "loading": "direct_stress", "weld_type": "fillet", "requirements": "Eccentricity considered"},
  {"detail_number": 502, "description": "Lap joint, fillet welded, longitudinal load, close ends", "fat_class": 50, "joint_type": "lap", "loading": "direct_stress", "weld_type": "fillet", "requirements": "End welds provided"},
  {"detail_number": 503, "description": "Lap joint, fillet welded, longitudinal load, open ends", "fat_class": 45, "joint_type": "lap", "loading": "direct_stress", "weld_type": "fillet", "requirements": "No end welds"},
  {"detail_number": 504, "description": "Lap joint, double fillet, load carrying, transverse", "fat_class": 63, "joint_type": "lap", "loading": "direct_stress", "weld_type": "fillet", "requirements": "Both sides welded"},
  {"detail_number": 505, "description": "Lap joint, single fillet, bending", "fat_class": 45, "joint_type": "lap", "loading": "bending", "weld_type": "fillet", "requirements": "Eccentricity in load path"},
  {"detail_number": 506, "description": "Lap joint with plug welds", "fat_class": 50, "joint_type": "lap", "loading": "direct_stress", "weld_type": "plug", "requirements": "Plug diameter >= 2t"},
  {"detail_number": 507, "description": "Lap joint with slot welds", "fat_class": 45, "joint_type": "lap", "loading": "direct_stress", "weld_type": "slot", "requirements": "Slot length <= 10t"},

  {"detail_number": 550, "description": "Cover plate end, full width, square end, as-welded", "fat_class": 56, "joint_type": "cover_plate", "loading": "direct_stress", "weld_type": "fillet", "requirements": "Transverse weld at cover plate end"},
  {"detail_number": 551, "description": "Cover plate end, narrower than flange, as-welded", "fat_class": 63, "joint_type": "cover_plate", "loading": "direct_stress", "weld_type": "fillet", "requirements": "End weld on narrower plate"},
  {"detail_number": 552, "description": "Cover plate end with tapered transition, ground", "fat_class": 80, "joint_type": "cover_plate", "loading": "direct_stress", "weld_type": "ground_flush", "requirements": "Transition slope <= 1:3"},
  {"detail_number": 553, "description": "Cover plate end, rounded transition", "fat_class": 71, "joint_type": "cover_plate", "loading": "direct_stress", "weld_type": "fillet", "requirements": "Smooth curved end shape"},
  {"detail_number": 554, "description": "Cover plate, continuous fillet weld, mid-span", "fat_class": 80, "joint_type": "cover_plate", "loading": "direct_stress", "weld_type": "fillet", "requirements": "Remote from cover plate end"},
  {"detail_number": 555, "description": "Cover plate end with full pen butt weld", "fat_class": 90, "joint_type": "cover_plate", "loading": "direct_stress", "weld_type": "full_pen", "requirements": "Full penetration butt weld at termination"},

  {"detail_number": 600, "description": "Transverse stiffener, fillet welded, as-welded", "fat_class": 80, "joint_type": "stiffener", "loading": "direct_stress", "weld_type": "fillet", "requirements": "Stiffener fitted or with gap < 4mm"},
  {"detail_number": 601, "description": "Transverse stiffener, full pen butt weld, ground flush", "fat_class": 100, "joint_type": "stiffener", "loading": "direct_stress", "weld_type": "full_pen", "requirements": "Ground flush to surface of flange"},
  {"detail_number": 602, "description": "Transverse stiffener, fillet welded to web only", "fat_class": 80, "joint_type": "stiffener", "loading": "shear", "weld_type": "fillet", "requirements": "No cope holes required"},
  {"detail_number": 603, "description": "Longitudinal stiffener, continuous fillet weld", "fat_class": 80, "joint_type": "stiffener", "loading": "direct_stress", "weld_type": "fillet", "requirements": "No stop-starts in fatigue zone"},
  {"detail_number": 604, "description": "Longitudinal stiffener, intermittent fillet weld", "fat_class": 71, "joint_type": "stiffener", "loading": "direct_stress", "weld_type": "fillet_intermittent", "requirements": "Gap between welds <= 12t"},
  {"detail_number": 605, "description": "Longitudinal stiffener end, with cope hole", "fat_class": 71, "joint_type": "stiffener", "loading": "direct_stress", "weld_type": "fillet", "requirements": "Cope hole radius >= 25mm"},
  {"detail_number": 606, "description": "Longitudinal stiffener end, without cope hole", "fat_class": 63, "joint_type": "stiffener", "loading": "direct_stress", "weld_type": "fillet", "requirements": "Stiffener end ground smooth"},
  {"detail_number": 607, "description": "Bearing stiffener, full contact, fillet welded", "fat_class": 80, "joint_type": "stiffener", "loading": "direct_stress", "weld_type": "fillet", "requirements": "Bearing contact verified by fit-up"},

  {"detail_number": 700, "description": "Weld on or adjacent to edge, parallel to stress", "fat_class": 100, "joint_type": "miscellaneous", "loading": "direct_stress", "weld_type": "edge_weld", "requirements": "Edge properly prepared"},
  {"detail_number": 701, "description": "Weld on or adjacent to edge, transverse to stress", "fat_class": 80, "joint_type": "miscellaneous", "loading": "direct_stress", "weld_type": "edge_weld", "requirements": "Toe ground smooth on edge"},
  {"detail_number": 702, "description": "Tubular node, CHS T-joint, full pen butt weld", "fat_class": 90, "joint_type": "tubular", "loading": "direct_stress", "weld_type": "full_pen", "requirements": "Branch/chord ratio <= 0.8"},
  {"detail_number": 703, "description": "Tubular node, CHS K-joint, balanced load", "fat_class": 71, "joint_type": "tubular", "loading": "direct_stress", "weld_type": "full_pen", "requirements": "Gap geometry verified"},
  {"detail_number": 704, "description": "Tubular node, CHS X-joint, full pen", "fat_class": 80, "joint_type": "tubular", "loading": "direct_stress", "weld_type": "full_pen", "requirements": "Branch ratio <= 0.6"},
  {"detail_number": 705, "description": "Rectangular hollow section T-joint, full pen", "fat_class": 71, "joint_type": "tubular", "loading": "direct_stress", "weld_type": "full_pen", "requirements": "Branch width ratio <= 0.8"},
  {"detail_number": 706, "description": "Rectangular hollow section K-joint, fillet welded", "fat_class": 56, "joint_type": "tubular", "loading": "direct_stress", "weld_type": "fillet", "requirements": "Gap/overlap verified"},
  {"detail_number": 707, "description": "Fillet weld around cope hole in web", "fat_class": 71, "joint_type": "miscellaneous", "loading": "direct_stress", "weld_type": "fillet", "requirements": "Cope hole radius >= 25mm"},
  {"detail_number": 708, "description": "Weld repair area, ground flush, NDT verified", "fat_class": 90, "joint_type": "miscellaneous", "loading": "direct_stress", "weld_type": "repair", "requirements": "Repair procedure qualified, NDT verified"},
  {"detail_number": 709, "description": "Weld repair area, as-welded", "fat_class": 71, "joint_type": "miscellaneous", "loading": "direct_stress", "weld_type": "repair", "requirements": "Repair procedure qualified"},
  {"detail_number": 710, "description": "Built-up beam, web-to-flange continuous fillet weld", "fat_class": 100, "joint_type": "miscellaneous", "loading": "shear", "weld_type": "fillet", "requirements": "Continuous automatic weld"},
  {"detail_number": 711, "description": "Fillet weld in shear, longitudinal loading", "fat_class": 80, "joint_type": "miscellaneous", "loading": "shear", "weld_type": "fillet", "requirements": "Throat area for shear computation"}
]
